Repository: morganjroberts/open-UST

# **open-UST:** An Open Source Manufacturing Framework for a Low-cost Ultrasound Tomography Research System.

There is a high barrier to entry for researchers starting UST experiments: UST hardware is not available off the shelf, and custom systems are expensive. The goal of the open-UST project is to **lower the barrier to entry for experimental ultrasound tomography UST researchers.**
This research project is guided by three objectives:

1. Design a low cost UST research system and manufacture it in-house.
1. Measure its acoustic performance and imaging capability, and assess its overall suitability as a tool for the UST research community.
1. Release the design as an open-source hardware distribution.

If successful, this work will support researchers to build their own UST systems in house, accelerating progress towards fast and accurate UST imaging.

## Features

-**Simple end-user requirements:** No specialist equipment required, only a 3D-printer and vacuum chamber
-**Low material cost:** ~£2,500 (excluding DAQ hardware) for a 256-element system
-**Modular:** Both 2D and 3D imaging setups can be configured. Modules feature threaded mounting points for repeatable positioning
-**Durable:** Transducers are fully waterproof
-**Low interelement variation**: Recent testing showed that the individual sensing elements have uniform acoustic behaviour

## Documentation

For the manufacturing documentation, please visit [morganjroberts.github.io/open-UST](https://morganjroberts.github.io/open-UST/).

## Citing open-UST

open-UST will shortly be published in a journal paper. Currently, please cite this repository if you use open-UST in your research:

```
@misc{roberts2022_open-UST,
	title          =    { open-UST: An Open Source Manufacturing Framework for a Low-cost Ultrasound Tomography Research System  },
	author         =    { Morgan Roberts and Eleanor Martin and Michael Brown and Ben Cox and Bradley Treeby },
	year           =    { 2022 },
	url            =    { https://github.com/morganjroberts/open-UST }
}
```

File: docs/acoustic-coating.md
# Acoustic Coating

## Aptflex F7 Polyurethane Preparation

- **Note:** The working time of aptflex F7 is 20 minutes. Beyond this its viscosity will increase as the reaction progresses, making it difficult to work with the aptflex F7. Do not attempt to coat more than two modules in one batch (it takes 5-8 minutes to coat each module).
- **Note:** Use aa fumehood when working with the polyurethane.
- **Note:** Degreasing was performed previously, do not repeat it as the liquid solvent could dissolve the surrounding PVA mould material and deposit a thin layer of PVA on the transducer front face
- **Note:** The final vacuum achieved by the pump/chamber must be better than 5 mbar.

Prepare the polyurethane using the following procedure:

1. Clean a safety blade and a sewing needle using a paper towel soaked in isopropyl alcohol. Set aside on a clean surface.
1. Use an air duster to remove debris from the front face of the transducer module.
1. Test the fit of the 15ga blunt needle in the coating cavity.
1. If the needle is slightly too large, compress it in a vice until it fits.
1. Tightly push the needle luer-slip fitting onto the 60 ml syringe body and remove the plunger.
1. Calculate the required mass of part A and part B. For two transducer modules, the required volume is ~40 ml, and the required quantities (with a 6:1 weight ratio) are:

| Component | Mass [g] |
|-----------|----------|
|Part A |36|
|Part B |6|


1. Place a clean mixing pot (minimum capacity 250 ml) on a digital balance (resolution 0.1 g or better), and tare it.
1. Dispense the required mass of part A.
1. Tare the balance.
1. Dispense the required mass of part B.
1. Use a plastic rod to mix the components together for 5 minutes. Frequently scrape down the walls and bottom of the pot to make sure that all of the material is fully incorporated.
1. Place the mixing pot into a vacuum chamber, seal the lid.
1. Turn on the vacuum pump.
1. Once the mixture has expanded and collapsed, releasing the trapped air, all the pump to run for 20 more seconds.
1. Turn off the pump and release the vacuum.

![polyurethane-preparation](img/acoustic-coating/polyurethane-preparation.png)

## Polyurethane Casting: Sides

1. Remove the pot from the vacuum chamber and bring it into contact with the syringe barrel opening.
1. Slowly, pour the mixture into the syringe.
1. Holding the syringe horiztonally, push the plunger into the syringe barrel until it forms a seal, but no further.
1. Gently rotate the syringe so that it is vertical, with the needle facing up, and allow the mixture to settle and for the air to rise to the top.
1. Slowly push the plunger to expell all of the air from the syringe.
1. Carefully place the needle into the coating mould cavity, as far down as it will go (it may be necessary to wiggle the needle if the fit is tight).
1. Push the syringe plunger to dispense the polyurethane into the mould. Due to its viscosity, this can take 3-5 minutes.
1. Once the polyurethane has reached the top of the mould, gently remove the needle from the mould.

![casting-polyurethane-sides](img/acoustic-coating/casting-polyurethane-sides.png)

## Polyurethane Casting: Front Face
1. With the needle almost in contact with the PZT elements, dispense a layer of polyurethane onto the transducer front face. 
1. Use the pre-cleaned safety blade to remove the excess polyurethane. Holding it at a 45° angle, slowly drag it along the surface of the coating mould, at a rate of ~1 mm/s.
1. Use the pre-cleaned sewing needle to remove pockets of air trapped between the PZT elements. Gently agitate the polyurethane between the elements so that it fully contacts the backing layer and the PCB.
1. Remove excess polyurethane once more using the safety blade.
1. Allow the polyurethane to cure for 48 hours.

![casting-polyurethane-front](img/acoustic-coating/casting-polyurethane-front.png)
